Repository: briannwhite/mechapy

# mechapy
Comprehensive tool set for mechanical engineering computations

File: mechapy/mechanics/data/base_metal_props.csv
metal,e_mpsi,e_gpa,g_mpsi,g_gpa,nu,w,rho,alpha_microf,alpha_microc,thermal_conductivity_btu_per_hftf,thermal_conductivity_watt_per_mc,specific_heat_but_per_lbmf,specific_heat_joule_per_kgc
Aluminum,10.4,72,3.9,27,0.32,0.1,2.8,12,22,100,173,0.22,920
Beryl Copper,18.5,127,7.2,50,0.29,0.3,8.3,9.3,17,85,147,0.1,420
Brass Bronze,16,110,6,41,0.33,0.31,8.7,10.5,19,45,78,0.1,420
Copper,17.5,121,6.6,46,0.33,0.32,8.9,9.4,17,220,381,0.1,420
Gray Cast Iron,15,103,6,41,0.26,0.26,7.2,6.4,12,29,50,0.13,540
Magnesium,6.5,45,2.4,17,0.35,0.065,1.8,14.5,26,55,95,0.28,1170
Nickel,30,207,11.5,79,0.3,0.3,8.3,7,13,12,21,0.12,500
Carbon Steel,30,207,11.5,79,0.3,0.28,7.7,6.7,12,27,47,0.11,460
Steel Alloy,30,207,11.5,79,0.3,0.28,7.7,6.3,11,22,38,0.11,460
Stainless Steel,27.5,190,10.6,73,0.3,0.28,7.7,8,14,12,21,0.11,460
Titanium,16.5,114,6.2,43,0.33,0.16,4.4,4.9,9,7,12,0.12,500
Zinc,12,83,4.5,31,0.33,0.24,6.6,15,27,64,111,0.11,460

File: mechapy/mechanics/data/polymer_props.csv
base_resin,reinforcement,tensile_strength_ksi,flexural_modulus_mpsi,izod_impact_notched,izod_impact_unnotched,specific_gravity,mold_shrinkage_pct,water_absorption_24h,thermal_exp_e-5F,deflection_temp_f_264psi
ABS,glass reinforced,14.5,1,1.4,6.5,1.28,0.1,0.14,1.6,220
ABS,unreinforced,6,0.32,4.4,,1.05,0.6,0.3,5.3,195
Acetal,glass reinforced,19.5,1.4,1.8,9,1.63,0.3,0.3,2.2,325
Acetal,unreinforced,8.8,0.4,1.3,20,1.42,2,0.22,4.5,230
PTFE,glass reinforced,14,1.1,7.5,17.5,1.89,0.3,0.2,1.6,460
PTFE,unreinforced,6.5,0.2,40,,1.7,1.8,0.02,4,160
Nylon 6/12,glass reinforced,22,1.2,2.4,20,1.3,0.4,0.21,1.5,415
Nylon 6/12,unreinforced,8.8,0.295,1,,1.06,1.1,0.25,5,194
Polycarbonate,glass reinforced,18.5,1.2,3.7,17,1.43,0.1,0.07,1.3,300
Polycarbonate,unreinforced,9,0.33,2.7,60,1.2,0.6,0.15,3.7,265
Polyester,glass reinforced,19.5,1.4,2.5,17,1.52,0.3,0.06,1.2,430
Polyester,unreinforced,8.5,0.34,1.2,,1.31,2,0.08,5.3,130
Polyethylene,glass reinforced,10,0.9,1.1,8.5,1.17,0.3,0.02,2.7,260
Polyethylene,unreinforced,2.6,0.2,0.4,,0.95,2,0.02,6,120
Polypropylene,glass reinforced,9.7,0.55,3,11.5,1.12,0.4,0.03,2,295
Polypropylene,unreinforced,4.9,0.18,0.4,,0.91,1.8,0.01,4,135
Polystyrene,glass reinforced,13.5,1.3,1,2.5,1.28,0.1,0.05,1.9,215
Polystyrene,unreinforced,7,0.45,0.45,,2.5,0.4,0.1,3.6,180

File: mechapy/mechanics/data/ss_tensile_props.csv
aisi,structure,su_an,su_cw,su_ht,sy_an,sy_cw,sy_ht,el_an,el_cw,el_ht,izod_an,izod_cw,izod_ht,durability,machinability,weldability
302,austentic,85,110,,35,75,,60,35,,110,90,,VG,P,G
303,austentic,90,110,,35,80,,50,22,,85,35,,G,G,P
304,austentic,85,110,,35,75,,60,55,,110,90,,VG,P,G
310,austentic,95,,,45,,,50,,,110,,,G,P,G
347,austentic,90,110,,35,65,,50,40,,110,,,VG,P,G
384,austentic,75,,,35,,,55,,,,,,E,,
410,martensitic,75,105,115,40,85,85,35,17,23,90,75,80,F,F-,F
414,martensitic,115,130,160,90,110,125,20,15,17,50,,45,,F,F
416,martensitic,75,100,110,40,85,85,30,13,18,70,20,25,P,G,P
431,martensitic,125,130,165,95,110,125,20,15,17,50,,40,,P-,F
440,martensitic,105,115,260,60,90,240,14,7,3,2,2,2,,VP,P
430,ferritic,75,83,,43,63,,27,20,,,,,G,F-G,F
446,ferritic,83,85,,53,70,,23,20,,2,,,P,F,F

File: mechapy/mechanics/data/ss_tensile_props.csv
aisi,structure,treatment,uts_ksi,sy_ksi,el,izod,durability,machinability,weldability
302,austenitic,annealed,85,35,60,110,VG,P,G
302,austenitic,cold worked,110,75,35,90,VG,P,G
303,austenitic,annealed,90,35,50,85,G,G,P
303,austenitic,cold worked,110,80,22,35,G,G,P
304,austenitic,annealed,85,35,60,110,VG,P,G
304,austenitic,cold worked,110,75,55,90,VG,P,G
310,austenitic,annealed,95,45,50,110,G,P,G
347,austenitic,annealed,90,35,50,110,VG,P,G
347,austenitic,cold worked,110,65,40,,VG,P,G
384,austenitic,annealed,75,35,55,,E,,
410,martensitic,annealed,75,40,35,90,F,F-,F
410,martensitic,cold worked,105,85,17,75,F,F-,F
410,martensitic,heat treated,115,85,23,80,F,F-,F
414,martensitic,annealed,115,90,20,50,,F,F
414,martensitic,cold worked,130,110,15,,,F,F
414,martensitic,heat treated,160,125,17,45,,F,F
416,martensitic,annealed,75,40,30,70,P,G,P
416,martensitic,cold worked,100,85,13,20,P,G,P
416,martensitic,heat treated,110,85,18,25,P,G,P
431,martensitic,annealed,125,95,20,50,,P-,F
431,martensitic,cold worked,130,110,15,,,P-,F
431,martensitic,heat treated,165,125,17,40,,P-,F
440,martensitic,annealed,105,60,14,2,,VP,P
440,martensitic,cold worked,115,90,7,2,,VP,P
440,martensitic,heat treated,260,240,3,2,,VP,P
430,ferritic,annealed,75,43,27,,G,F-G,F
430,ferritic,cold worked,83,63,20,,G,F-G,F
446,ferritic,annealed,83,53,23,2,P,F,F
446,ferritic,cold worked,85,70,20,,P,F,F
